Repository: jc1122/slip_stick

# Slip-Stick Spike Detection
A Python package for automated detection and analysis of slip-stick phenomena in tensile test data from FTM 10 testing machines.

## Abstract

This software implements a comprehensive signal processing pipeline for identifying slip-stick events in force-displacement traces from tensile adhesion tests. The method combines instrumental noise characterization, zero-phase Butterworth filtering, and Savitzky-Golay baseline correction to detect force residual spikes indicative of slip-stick behavior. The tool is designed for publication-quality data processing with reproducible analysis pipelines, comprehensive visualization capabilities, and batch processing support for high-throughput experimental campaigns.

**Key Features:**
- Automated instrumental noise estimation from pre-test baseline
- Zero-phase low-pass filtering to remove instrument artifacts
- Long-window Savitzky-Golay detrending for baseline correction
- Configurable spike detection with validated thresholds
- Publication-ready plots (PNG, PDF, SVG formats)
- Parallel batch processing for datasets with multiple replicates
- Force scaling for consistent reporting across specimen geometries

## Methodology

## Workflow (what happens after data is loaded)

High-level pipeline (textual):

1. Rescale forces to the reporting width
  - The tool rescales each replicate's `force_n` array by a linear factor = `report_width_mm / collection_width_mm`. For example, to report forces at 25 mm while the CSV was collected at 90 mm the factor is 25/90 and every recorded force value is multiplied by that factor. This ensures reported magnitudes and thresholds correspond to the requested reporting width.

2. Estimate instrumental noise per replicate (`estimate_instrumental_noise`)
  - A small displacement window (default 1–5 mm) is sampled from each replicate and used to estimate the instrument noise characteristics. In this project we deliberately choose the range 1–5 mm because it is expected to contain no specimen signal: this is typically the pre-test region where the specimen is not yet engaged and the measured force reflects instrument noise only. Displacements below 1 mm may include start-up or fixture-related transients, while displacements above 5 mm can include early specimen engagement and the onset of meaningful signal. This 1–5 mm window is therefore a pragmatic choice to capture instrument background noise while avoiding contamination from test dynamics. The function then:
    - selects samples with displacement inside the noise window and optionally restricts to low absolute forces (avoid early contact) or truncates after specimen engagement;
    - fits a simple long-window Savitzky–Golay baseline (or mean fallback) to remove slow ramps and computes the residuals;
    - returns a `NoiseEstimate` containing the residual standard deviation, DC offset, maximum absolute residual, sample count, sample rate, and a dominant noise peak frequency computed from the residual periodogram.
  - Why: these statistics characterise the instrument's short-range variability and provide a robust estimate of background noise for thresholding and filter design.

3. Compute dataset-level instrument peak and suggested cutoff
  - The CLI collects replicate-level noise peak frequencies and computes a central value (median) to represent the dataset's dominant instrument frequency. This `common_peak_hz` can be overridden by `--instrument-peak-hz`.
  - A suggested low-pass filter cutoff is derived by scaling the peak by `--instrument-cutoff-factor` (default 0.8). This cutoff is used to design a zero-phase Butterworth filter applied to traces before spike analysis.
  - What & why: the instrument sometimes introduces narrowband oscillations (mechanical or electrical). Identifying the instrument's dominant noise peak and low-pass filtering below that band reduces false-positive spikes caused by instrument vibration while preserving the slip–stick residual band of interest.
5. Optional low-pass denoising (zero-phase Butterworth via `process_replicates`)
   - Why: Narrowband instrument vibrations or electrical noise can introduce false-positive peaks in the residual.

# Generated Publication Outputs

Manifest: `publication/dataset_manifest.csv`
Replicate-level rows: 424
Configuration rows: 42
Publication plots generated: yes

## Rules

- Dataset inclusion follows the manifest exactly.
- Release force is the per-replicate mean over 50-200 mm.
- Forces are normalized from 90 mm collection width to 25 mm report width and reported as cN/25 mm.
- Configuration SD is the sample SD across replicate mean-release values.
- Slip-stick peak counts use one contiguous positive residual excursion above threshold as one event.
- Threshold-robustness outputs repeat the peak-count analysis across nearby thresholds from the same manifest.
- No replicate-level outlier exclusions are applied by this generator.

File: publication/generated/tables/force_ratio_inner_outer_table_numeric.csv
liner,sealant,ratio_convention,inner_file,outer_file,inner_n,outer_n,inner_mean_cN_25mm,outer_mean_cN_25mm,inner_outer_ratio_numeric,inner_outer_ratio_display
Dolpap,C1E,inner:outer,20250617_C1E_dolpap_internal.csv,20250617_C1E_dolpap_external.csv,10,10,5.033661,4.869356,1.033743,1:1
Dolpap,U2E,inner:outer,20250602_U2E_dolpap_internal.csv,20250602_U2E_dolpap_external.csv,10,10,7.926349,8.380429,0.945817,1:1
Dolpap,T1E,inner:outer,20250505_T1E_dolpap_internal.csv,20250430_T1E_dolpap_external.csv,10,10,6.012038,5.372958,1.118944,1:1
Dolpap,T2E,inner:outer,20250507_T2E_dolpap_internal.csv,20250509_T2E_dolpap_external.csv,10,10,7.042857,6.997192,1.006526,1:1
Dolpap,C1EN,inner:outer,20250519_C1EN_dolpap_internal.csv,20250516_C1EN_dolpap_external.csv,10,10,6.550350,7.477067,0.876059,1:1
Dolpap,T1EN,inner:outer,20250516_T1EN_dolpap_internal.csv,20250516_T1EN_dolpap_external.csv,10,10,7.210816,8.354726,0.863082,1:1
Dolpap,T2EN,inner:outer,20250521_T2EN_dolpap_internal.csv,20250521_T2EN_dolpap_external.csv,9,10,7.247910,7.620482,0.951109,1:1
Rossella,C1E,inner:outer,20250318_C1E_rossella_internal.csv,20250318_C1E_rossella_external.csv,5,10,10.547502,12.478882,0.845228,1:1
Rossella,U2E,inner:outer,20250602_U2E_rossella_internal.csv,20250602_U2E_rossella_external.csv,10,10,10.045937,238.440515,0.042132,1:24
Rossella,T1E,inner:outer,20250417_T1E_rossella_internal.csv,20250423_T1E_rossella_external.csv,10,10,8.976990,9.385515,0.956473,1:1
Rossella,T2E,inner:outer,20250414_T2E_rossella_internal.csv,20250416_T2E_rossella_external.csv,10,10,10.778992,10.490578,1.027493,1:1
Rossella,C1EN,inner:outer,20250521_C1EN_rossella_internal.csv,20250521_C1EN_rossella_external.csv,10,10,15.027693,11.705608,1.283803,1:1
Rossella,T1EN,inner:outer,20250514_T1EN_rossella_internal.csv,20250512_T1EN_rossella_external.csv,10,10,16.449651,25.924935,0.634511,1:2
Rossella,T2EN,inner:outer,20250523_T2EN_rossella_internal.csv,20250523_T2EN_rossella_external.csv,10,10,12.869178,11.644244,1.105197,1:1
Crosil 42,C1E,inner:outer,20250404_C1E_crosil42_internal.csv,20250331_C1E_crosil42_external.csv,10,11,3.867234,6.365608,0.607520,1:2
Crosil 42,U2E,inner:outer,20250523_U2E_crosil42_internal.csv,20250528_U2E_crosil42_external.csv,10,10,11.608821,17.827953,0.651158,1:2
Crosil 42,T1E,inner:outer,20250425_T1E_crosil42_internal.csv,20250428_T1E_crosil42_external.csv,10,10,4.323833,5.338727,0.809900,1:1
Crosil 42,T2E,inner:outer,20250411_T2E_crosil42_internal.csv,20250409_T2E_crosil42_external.csv,10,11,4.569242,8.323313,0.548969,1:2
Crosil 42,C1EN,inner:outer,20250519_C1EN_crosil42_internal.csv,20250519_C1EN_crosil42_external.csv,10,10,7.976518,6.444595,1.237707,1:1
Crosil 42,T1EN,inner:outer,20250514_T1EN_crosil42_internal_dup1.csv,20250514_T1EN_crosil42_external.csv,10,10,10.837636,8.449285,1.282669,1:1
Crosil 42,T2EN,inner:outer,20250523_T2EN_crosil42_internal.csv,20250523_T2EN_crosil42_external.csv,10,10,8.555909,8.287777,1.032353,1:1

File: publication/generated/tables/release_force_table_numeric.csv
liner,sealant,inner_file,outer_file,inner_n,outer_n,inner_mean_cN_25mm,inner_sd_cN_25mm,outer_mean_cN_25mm,outer_sd_cN_25mm,inner_outer_ratio_numeric,ratio_display
Dolpap,C1E,20250617_C1E_dolpap_internal.csv,20250617_C1E_dolpap_external.csv,10,10,5.033661,0.156575,4.869356,0.230006,1.033743,1:1
Dolpap,U2E,20250602_U2E_dolpap_internal.csv,20250602_U2E_dolpap_external.csv,10,10,7.926349,0.728844,8.380429,1.387209,0.945817,1:1
Dolpap,T1E,20250505_T1E_dolpap_internal.csv,20250430_T1E_dolpap_external.csv,10,10,6.012038,0.747148,5.372958,0.266092,1.118944,1:1
Dolpap,T2E,20250507_T2E_dolpap_internal.csv,20250509_T2E_dolpap_external.csv,10,10,7.042857,0.722838,6.997192,0.337692,1.006526,1:1
Dolpap,C1EN,20250519_C1EN_dolpap_internal.csv,20250516_C1EN_dolpap_external.csv,10,10,6.550350,1.272429,7.477067,0.471688,0.876059,1:1
Dolpap,T1EN,20250516_T1EN_dolpap_internal.csv,20250516_T1EN_dolpap_external.csv,10,10,7.210816,1.281480,8.354726,0.878030,0.863082,1:1
Dolpap,T2EN,20250521_T2EN_dolpap_internal.csv,20250521_T2EN_dolpap_external.csv,9,10,7.247910,0.531559,7.620482,0.902050,0.951109,1:1
Rossella,C1E,20250318_C1E_rossella_internal.csv,20250318_C1E_rossella_external.csv,5,10,10.547502,0.536058,12.478882,1.559123,0.845228,1:1
Rossella,U2E,20250602_U2E_rossella_internal.csv,20250602_U2E_rossella_external.csv,10,10,10.045937,0.283603,238.440515,73.869760,0.042132,1:24
Rossella,T1E,20250417_T1E_rossella_internal.csv,20250423_T1E_rossella_external.csv,10,10,8.976990,0.832287,9.385515,0.532381,0.956473,1:1
Rossella,T2E,20250414_T2E_rossella_internal.csv,20250416_T2E_rossella_external.csv,10,10,10.778992,1.526533,10.490578,0.813143,1.027493,1:1
Rossella,C1EN,20250521_C1EN_rossella_internal.csv,20250521_C1EN_rossella_external.csv,10,10,15.027693,3.208866,11.705608,1.567323,1.283803,1:1
Rossella,T1EN,20250514_T1EN_rossella_internal.csv,20250512_T1EN_rossella_external.csv,10,10,16.449651,4.783740,25.924935,9.258342,0.634511,1:2
Rossella,T2EN,20250523_T2EN_rossella_internal.csv,20250523_T2EN_rossella_external.csv,10,10,12.869178,2.129240,11.644244,0.647774,1.105197,1:1
Crosil 42,C1E,20250404_C1E_crosil42_internal.csv,20250331_C1E_crosil42_external.csv,10,11,3.867234,1.184819,6.365608,0.630049,0.607520,1:2
Crosil 42,U2E,20250523_U2E_crosil42_internal.csv,20250528_U2E_crosil42_external.csv,10,10,11.608821,1.433090,17.827953,15.557659,0.651158,1:2
Crosil 42,T1E,20250425_T1E_crosil42_internal.csv,20250428_T1E_crosil42_external.csv,10,10,4.323833,0.670416,5.338727,0.539089,0.809900,1:1
Crosil 42,T2E,20250411_T2E_crosil42_internal.csv,20250409_T2E_crosil42_external.csv,10,11,4.569242,0.494255,8.323313,1.169585,0.548969,1:2
Crosil 42,C1EN,20250519_C1EN_crosil42_internal.csv,20250519_C1EN_crosil42_external.csv,10,10,7.976518,2.318489,6.444595,0.809547,1.237707,1:1
Crosil 42,T1EN,20250514_T1EN_crosil42_internal_dup1.csv,20250514_T1EN_crosil42_external.csv,10,10,10.837636,1.470708,8.449285,0.735354,1.282669,1:1
Crosil 42,T2EN,20250523_T2EN_crosil42_internal.csv,20250523_T2EN_crosil42_external.csv,10,10,8.555909,0.452762,8.287777,0.822627,1.032353,1:1
