Repository: jc1122/slip_stick

# Slip-Stick Spike Detection
A Python package for automated detection and analysis of slip-stick phenomena in tensile test data from FTM 10 testing machines.

## Abstract

This software implements a comprehensive signal processing pipeline for identifying slip-stick events in force-displacement traces from tensile adhesion tests. The method combines instrumental noise characterization, zero-phase Butterworth filtering, and Savitzky-Golay baseline correction to detect force residual spikes indicative of slip-stick behavior. The tool is designed for publication-quality data processing with reproducible analysis pipelines, comprehensive visualization capabilities, and batch processing support for high-throughput experimental campaigns.

**Key Features:**
- Automated instrumental noise estimation from pre-test baseline
- Zero-phase low-pass filtering to remove instrument artifacts
- Long-window Savitzky-Golay detrending for baseline correction
- Configurable spike detection with validated thresholds
- Publication-ready plots (PNG, PDF, SVG formats)
- Parallel batch processing for datasets with multiple replicates
- Force scaling for consistent reporting across specimen geometries

## Methodology

## Workflow (what happens after data is loaded)

High-level pipeline (textual):

1. Rescale forces to the reporting width
  - The tool rescales each replicate's `force_n` array by a linear factor = `report_width_mm / collection_width_mm`. For example, to report forces at 25 mm while the CSV was collected at 90 mm the factor is 25/90 and every recorded force value is multiplied by that factor. This ensures reported magnitudes and thresholds correspond to the requested reporting width.

2. Estimate instrumental noise per replicate (`estimate_instrumental_noise`)
  - A small displacement window (default 1–5 mm) is sampled from each replicate and used to estimate the instrument noise characteristics. In this project we deliberately choose the range 1–5 mm because it is expected to contain no specimen signal: this is typically the pre-test region where the specimen is not yet engaged and the measured force reflects instrument noise only. Displacements below 1 mm may include start-up or fixture-related transients, while displacements above 5 mm can include early specimen engagement and the onset of meaningful signal. This 1–5 mm window is therefore a pragmatic choice to capture instrument background noise while avoiding contamination from test dynamics. The function then:

# Source Data for Manuscript Tables 1 and 2

This directory provides machine-readable processed source values for the
non-force-displacement tables reported in the manuscript.

- `table1_material_properties.csv` reproduces the commercial sealant
  characterization values reported in manuscript Table 1.
- `table2_water_contact_angle.csv` reproduces the static water contact-angle
  values reported in manuscript Table 2.
- `table2_water_contact_angle_gonio_raw.csv` contains the five individual
  contact-angle measurements per manuscript sample exported from the goniometer
  workbook and canonicalized to the sample names used in the paper.

These files are processed summary/source values and canonicalized exports, not
raw instrument-project files. The force-displacement raw CSV datasets used for
Table 3, Table 4, and the
slip-stick analyses are archived separately in `datasets/` and are controlled
by `publication/dataset_manifest.csv`.

Table 1 provenance: Mooney viscosity, penetration, density, melt volume-flow
rate, peel adhesion, and failure-mode values were obtained from the material
characterization described in the manuscript methods and from Almara internal
commercial-material production records. The deposited Table 1 file is a
processed summary table only; raw Almara production/QC datasets are
company-internal records and are not part of this open archive. Peel adhesion
values are reported in N/24 mm as mean and sample standard deviation for
n = 10, consistent with the 24 mm EN 1939 specimen width used for this
characterization; the other quantitative parameters are reported as mean and
sample standard deviation for n = 3.

Table 2 provenance: static water contact angles were measured by sessile-drop
assessment with distilled water at 23 deg C. Five measurements were acquired for
each sample. Following the predefined processing rule used for the reported
table, the two extreme values were discarded and the table reports the mean and
sample standard deviation of the three central values. The individual
measurements used for this calculation are provided in
`table2_water_contact_angle_gonio_raw.csv`. Regenerate the processed Table 2
summary with:

```bash
python scripts/generate_table2_water_contact_angle.py
```

Source workbook names that match the
manuscript samples exactly are retained in `source_sample_name`; additional
non-manuscript workbook entries were not included because they do not support
the reported paper tables.

File: publication/source_data/table2_water_contact_angle_gonio_raw.csv
canonical_sample,source_sample_name,measurement_index,contact_angle_deg,contact_angle_fit_sd_deg,surface_area_mm2,surface_area_sd_mm2,temperature_C,droplet_phase,method,used_for_reported_mean
C1E,C1E,0,96.8,0.04,19.85,0.01,23.00,water,T-1,false
C1E,C1E,1,99.4,0.04,18.89,0.01,23.00,water,T-1,true
C1E,C1E,2,99.4,0.04,16.88,0.01,23.00,water,T-1,true
C1E,C1E,3,106.2,0.01,17.43,0.01,23.00,water,T-1,false
C1E,C1E,4,100.7,0.08,20.54,0.01,23.00,water,T-1,true
U2E,U2E,0,96.3,0.06,20.59,0.00,23.00,water,T-1,false
U2E,U2E,1,95.3,0.05,19.22,0.01,23.00,water,T-1,true
U2E,U2E,2,92.7,0.08,18.73,0.01,23.00,water,T-1,false
U2E,U2E,3,95.2,0.01,19.03,0.01,23.00,water,T-1,true
U2E,U2E,4,94.7,0.02,19.81,0.01,23.00,water,T-1,true
C1EN,C1EN,0,96.7,0.03,17.41,0.01,23.00,water,T-1,false
C1EN,C1EN,1,99.4,0.02,18.41,0.01,23.00,water,T-1,false
C1EN,C1EN,2,99.3,0.07,18.47,0.01,23.00,water,T-1,true
C1EN,C1EN,3,98.5,0.03,18.31,0.01,23.00,water,T-1,true
C1EN,C1EN,4,98.0,0.02,18.32,0.01,23.00,water,T-1,true
T1E,T1E,0,93.7,0.06,18.26,0.01,23.00,water,T-1,true
T1E,T1E,1,100.9,0.07,17.39,0.01,23.00,water,T-1,false
T1E,T1E,2,93.0,0.02,19.34,0.01,23.00,water,T-1,true
T1E,T1E,3,95.3,0.18,18.69,0.01,23.00,water,T-1,true
T1E,T1E,4,90.8,0.10,19.84,0.01,23.00,water,T-1,false
T2E,T2E,0,101.1,0.06,17.00,0.00,23.00,water,T-1,true
T2E,T2E,1,105.0,0.04,18.67,0.01,23.00,water,T-1,false
T2E,T2E,2,99.4,0.02,20.87,0.01,23.00,water,T-1,true
T2E,T2E,3,99.4,0.13,17.62,0.01,23.00,water,T-1,true
T2E,T2E,4,98.5,0.04,19.71,0.01,23.00,water,T-1,false
T1EN,T1EN,0,98.2,0.02,18.48,0.01,23.00,water,T-1,true
T1EN,T1EN,1,101.4,0.01,18.10,0.00,23.00,water,T-1,true
T1EN,T1EN,2,97.4,0.13,18.41,0.01,23.00,water,T-1,false
T1EN,T1EN,3,100.4,0.04,19.34,0.01,23.00,water,T-1,true
T1EN,T1EN,4,109.4,0.09,17.81,0.00,23.00,water,T-1,false
T2EN,T2EN,0,100.6,0.03,15.84,0.01,23.00,water,T-1,false
T2EN,T2EN,1,95.6,0.01,17.93,0.01,23.00,water,T-1,false
T2EN,T2EN,2,98.9,0.06,18.84,0.01,23.00,water,T-1,true
T2EN,T2EN,3,100.3,0.02,18.25,0.01,23.00,water,T-1,true
T2EN,T2EN,4,97.2,0.08,19.50,0.01,23.00,water,T-1,true
